Repository: ianmatthewhammond/DistributedEmitterOpt.jl

# <img src="docs/src/assets/logo.png" alt="DistributedEmitterOpt logo" width="40" /> DistributedEmitterOpt.jl 
Adjoint-based topology optimization for nanophotonic SERS substrates and other distributed emission problems.

## Usage

```julia
using DistributedEmitterOpt

# Define geometry and generate mesh (mirror walls tagged on their curves too)
geo = SymmetricGeometry(532.0; L=200.0, W=200.0)
meshfile = "design.msh"
genmesh(geo, meshfile; per_x=false, per_y=false, mirror_curves=true)

# Configure physics
env = Environment(mat_design="Ag", mat_substrate="Ag", mat_fluid=1.33)
pde = MaxwellProblem(
    env = env,
    inputs = [FieldConfig(532.0; θ=0.0, pol=:y)],
    outputs = [FieldConfig(600.0; θ=0.0, pol=:y)]
)

# Run optimization
init_uniform!(prob, 0.5)
g_opt, p_opt = optimize!(prob; max_iter=100)
```

Non-periodic walls are PEC mirrors for one polarization, so every edge of such a wall (and,
from `order=1`, every face) must carry one of the field space's Dirichlet tags. For an
unstructured `genmesh` mesh, as above, that takes `mirror_curves=true`; plain `genmesh` tags
the walls on their surfaces only. This leaves some tangential degrees of freedom on the PEC wall curves free. Nothing
checks this for a mesh you build or import yourself; see [mirror wall tags](docs/mirror_walls.md).

## Features

- Adjoint sensitivity analysis for efficient gradient computation
- β-continuation for smooth gray-to-binary transition
- 2D foundry mode (grid DOFs) and 3D FE mode (mesh DOFs)
- Multi-wavelength and multi-polarization support
- Anisotropic Raman polarizability tensors
- Linewidth constraints via Zygote AD
- [Linear sidewalls and worst-case KS/epigraph optimization](docs/sidewalls.md)

## Documentation

See the [documentation](https://ianmatthewhammond.github.io/DistributedEmitterOpt.jl/dev/) for:
- [Architecture overview](https://ianmatthewhammond.github.io/DistributedEmitterOpt.jl/dev/architecture.html)
- [API reference](https://ianmatthewhammond.github.io/DistributedEmitterOpt.jl/dev/api/types.html)
- [Examples](https://ianmatthewhammond.github.io/DistributedEmitterOpt.jl/dev/examples/dielectric_2d_elastic_optimization.html)

File: data/materials/Au.txt
# Gold refractive index data
# Wavelength[μm] n k
# Data from Johnson and Christy (1972)
0.1879	1.28	1.188
0.1916	1.32	1.203
0.1953	1.34	1.226
0.1993	1.33	1.251
0.2033	1.30	1.277
0.2073	1.30	1.304
0.2119	1.30	1.350
0.2164	1.30	1.387
0.2214	1.31	1.427
0.2262	1.30	1.460
0.2313	1.32	1.497
0.2371	1.32	1.536
0.2426	1.33	1.577
0.2490	1.33	1.631
0.2551	1.34	1.688
0.2616	1.36	1.749
0.2689	1.38	1.803
0.2761	1.42	1.847
0.2844	1.44	1.869
0.2924	1.48	1.878
0.3009	1.52	1.889
0.3107	1.55	1.893
0.3204	1.56	1.898
0.3315	1.56	1.883
0.3425	1.54	1.871
0.3542	1.51	1.866
0.3679	1.48	1.895
0.3815	1.42	1.933
0.3974	1.31	1.952
0.4133	1.04	1.898
0.4305	0.62	1.839
0.4509	0.43	2.015
0.4714	0.29	2.278
0.4959	0.21	2.538
0.5209	0.14	2.813
0.5486	0.13	3.123
0.5821	0.14	3.460
0.6168	0.15	3.797
0.6595	0.16	4.175
0.7045	0.17	4.556
0.7560	0.22	5.000
0.8211	0.27	5.502
0.8920	0.35	6.044
0.9840	0.43	6.704
1.0880	0.56	7.478
1.2160	0.91	8.522
1.3930	1.09	9.736
1.6100	1.65	11.30
1.9370	2.01	13.07
